Repository: JLonglune/MasterThesisMIT

File: graphs/Park/BreakUP0.28EQ/BreakUP_DRAMA/material_database.xml
<?xml version="1.0" encoding="UTF-8"?>
<materialList>
	<metalMaterial>
		<name>drama-AA7075</name>
		<density>2813.0</density>
		<catalycity>1.0</catalycity>
		<specificHeatCapacity>
			<values>293.0,877.5;313.0,885.5;333.0,893.5;353.0,901.5;373.0,911.5;393.0,923.5;413.0,936.6;433.0,947.6;453.0,965.6;473.0,1002.6;493.0,1068.6;513.0,1106.6;533.0,1084.6;553.0,1049.6;573.0,1042.6;593.0,1079.6;613.0,1120.6;633.0,1159.6;653.0,1198.7;673.0,1233.7;693.0,1259.7;713.0,1257.7;733.0,1102.7;753.0,1069.7;773.0,1069.7;793.0,1077.7;813.0,1086.4;833.0,1096.1;850.0,1131.6;</values>
		</specificHeatCapacity>
		<meltingHeat>400000.0</meltingHeat>
		<meltingTemperature>850.0</meltingTemperature>
		<emissivity>
			<values>50.0,0.4;</values>
		</emissivity>
		<heatConductivity>
			<values>293.0,163.89;313.0,164.95;333.0,166.53;353.0,168.46;373.0,170.61;393.0,172.84;413.0,175.05;433.0,177.1;453.0,178.92;473.0,180.43;493.0,181.58;513.0,182.31;533.0,182.6;553.0,182.44;573.0,181.84;593.0,180.83;613.0,179.45;633.0,177.78;653.0,175.93;673.0,173.97;693.0,172.06;713.0,170.36;733.0,169.08;753.0,168.39;773.0,168.54;793.0,169.05;813.0,162.63;833.0,145.74;850.0,128.19;</values>
		</heatConductivity>
		<oxideActivationTemperature>0.0</oxideActivationTemperature>
		<oxideEmissivity>
			<values>50.0,0.8;</values>
		</oxideEmissivity>
		<oxideHeatOfFormation>0.0</oxideHeatOfFormation>
		<oxideReactionProbability>0.0</oxideReactionProbability>
	</metalMaterial>
	<metalMaterial>
		<name>drama-A316</name>
		<density>7951.0</density>
		<catalycity>0.4</catalycity>
		<specificHeatCapacity>
			<values>293.0,473.5;333.0,483.0;373.0,491.7;413.0,499.8;453.0,507.4;493.0,514.5;533.0,521.2;573.0,527.7;613.0,533.9;653.0,540.1;693.0,546.3;733.0,549.2;773.0,551.6;813.0,554.3;853.0,565.3;893.0,580.9;933.0,586.9;973.0,591.4;1013.0,595.4;1053.0,599.1;1093.0,602.5;1133.0,605.9;1173.0,609.4;1213.0,613.2;1253.0,617.3;1293.0,621.9;1333.0,627.3;1373.0,633.5;1413.0,640.6;1453.0,648.9;1493.0,658.5;1533.0,669.4;1573.0,682.0;1613.0,696.3;1653.0,712.4;1693.0,757.0;1722.15,803.9;</values>
		</specificHeatCapacity>
		<meltingHeat>270300.0</meltingHeat>
		<meltingTemperature>1665.0</meltingTemperature>
		<emissivity>
			<values>50.0,0.85;1664.0,0.85;1664.9,0.5;</values>
		</emissivity>
		<heatConductivity>
			<values>293.0,14.259;333.0,14.934;373.0,15.593;413.0,16.239;453.0,16.876;493.0,17.501;533.0,18.116;573.0,18.729;613.0,19.332;653.0,19.939;693.0,20.547;733.0,21.031;773.0,21.492;813.0,21.96;853.0,22.759;893.0,23.752;933.0,24.358;973.0,24.9;1013.0,25.419;1053.0,25.92;1093.0,26.405;1133.0,26.884;1173.0,27.363;1213.0,27.85;1253.0,28.346;1293.0,28.861;1333.0,29.408;1373.0,29.989;1413.0,30.608;1453.0,31.282;1493.0,32.015;1533.0,32.811;1573.0,33.688;1613.0,34.648;1653.0,35.695;1693.0,35.718;1722.15,35.15192;</values>
		</heatConductivity>
		<oxideActivationTemperature>0.0</oxideActivationTemperature>
		<oxideEmissivity>
			<values>50.0,0.8;</values>
		</oxideEmissivity>
		<oxideHeatOfFormation>0.0</oxideHeatOfFormation>
		<oxideReactionProbability>0.0</oxideReactionProbability>
	</metalMaterial>
	<metalMaterial>
		<name>drama-A316_Semi-Empirical</name>
		<density>7951.0</density>
		<catalycity>0.4</catalycity>
		<specificHeatCapacity>
			<values>293.0,473.5;333.0,483.0;373.0,491.7;413.0,499.8;453.0,507.4;493.0,514.5;533.0,521.2;573.0,527.7;613.0,533.9;653.0,540.1;693.0,546.3;733.0,549.2;773.0,551.6;813.0,554.3;853.0,565.3;893.0,580.9;933.0,586.9;973.0,591.4;1013.0,595.4;1053.0,599.1;1093.0,602.5;1133.0,605.9;1173.0,609.4;1213.0,613.2;1253.0,617.3;1293.0,621.9;1333.0,627.3;1373.0,633.5;1413.0,640.6;1453.0,648.9;1493.0,658.5;1533.0,669.4;1573.0,682.0;1613.0,696.3;1653.0,712.4;1693.0,757.0;1722.15,803.9;</values>
		</specificHeatCapacity>
		<meltingHeat>270300.0</meltingHeat>
		<meltingTemperature>1665.0</meltingTemperature>
		<emissivity>
			<values>1100.0,0.25;1655.0,0.8;</values>
		</emissivity>
		<heatConductivity>
			<values>293.0,14.259;333.0,14.934;373.0,15.593;413.0,16.239;453.0,16.876;493.0,17.501;533.0,18.116;573.0,18.729;613.0,19.332;653.0,19.939;693.0,20.547;733.0,21.031;773.0,21.492;813.0,21.96;853.0,22.759;893.0,23.752;933.0,24.358;973.0,24.9;1013.0,25.419;1053.0,25.92;1093.0,26.405;1133.0,26.884;1173.0,27.363;1213.0,27.85;1253.0,28.346;1293.0,28.861;1333.0,29.408;1373.0,29.989;1413.0,30.608;1453.0,31.282;1493.0,32.015;1533.0,32.811;1573.0,33.688;1613.0,34.648;1653.0,35.695;1693.0,35.718;1722.15,35.15192;</values>
		</heatConductivity>
		<oxideActivationTemperature>0.0</oxideActivationTemperature>
		<oxideEmissivity>
			<values>50.0,0.8;</values>
		</oxideEmissivity>
		<oxideHeatOfFormation>0.0</oxideHeatOfFormation>
		<oxideReactionProbability>0.0</oxideReactionProbability>
	</metalMaterial>
	<metalMaterial>
		<name>drama-Bat-Li</name>
		<density>2000.0</density>
		<catalycity>1.0</catalycity>
		<specificHeatCapacity>
			<values>300.0,2780.0;630.0,2780.0;</values>
		</specificHeatCapacity>
		<meltingHeat>261000.0</meltingHeat>
		<meltingTemperature>630.0</meltingTemperature>
		<emissivity>
			<values>300.0,0.5;630.0,0.5;</values>
		</emissivity>
		<heatConductivity>
			<values>300.0,72.5;630.0,72.5;</values>
		</heatConductivity>
		<oxideActivationTemperature>0.0</oxideActivationTemperature>
		<oxideEmissivity>
			<values>50.0,0.8;</values>
		</oxideEmissivity>
		<oxideHeatOfFormation>0.0</oxideHeatOfFormation>
		<oxideReactionProbability>0.0</oxideReactionProbability>
	</metalMaterial>
	<metalMaterial>
		<name>drama-Bat-NiCd</name>
		<density>8770.0</density>
		<catalycity>1.0</catalycity>
		<specificHeatCapacity>
			<values>300.0,338.0;1160.0,338.0;</values>
		</specificHeatCapacity>
		<meltingHeat>174500.0</meltingHeat>
		<meltingTemperature>1160.0</meltingTemperature>
		<emissivity>
			<values>300.0,0.5;1160.0,0.5;</values>
		</emissivity>
		<heatConductivity>
			<values>300.0,93.9;1160.0,93.9;</values>
		</heatConductivity>
		<oxideActivationTemperature>0.0</oxideActivationTemperature>
		<oxideEmissivity>
			<values>50.0,0.8;</values>
		</oxideEmissivity>
		<oxideHeatOfFormation>0.0</oxideHeatOfFormation>
		<oxideReactionProbability>0.0</oxideReactionProbability>
	</metalMaterial>
	<metalMaterial>
		<name>drama-Beryllium</name>
		<density>1848.0</density>
		<catalycity>1.0</catalycity>
		<specificHeatCapacity>
			<values>100.0,201.8379;200.0,1107.8339;300.0,1827.7483;400.0,2215.3347;500.0,2434.8154;600.0,2589.384;700.0,2714.437;800.0,2824.843;900.0,2927.593;1000.0,3026.3481;1100.0,3123.217;1200.0,3219.642;1300.0,3316.178;1400.0,3413.4907;1500.0,3511.913;1526.0,3538.7656;1527.0,3328.8276;1560.0,3328.8276;</values>
		</specificHeatCapacity>
		<meltingHeat>1133000.0</meltingHeat>
		<meltingTemperature>1543.5</meltingTemperature>
		<emissivity>
			<values>50.0,0.8;</values>
		</emissivity>
		<heatConductivity>
			<values>300.0,216.0;1550.0,216.0;</values>
		</heatConductivity>
		<oxideActivationTemperature>0.0</oxideActivationTemperature>
		<oxideEmissivity>
			<values>50.0,0.8;</values>
		</oxideEmissivity>
		<oxideHeatOfFormation>0.0</oxideHeatOfFormation>
		<oxideReactionProbability>0.0</oxideReactionProbability>
	</metalMaterial>
	<metalMaterial>
		<name>drama-Carbon-Carbon</name>
		<density>1770.0</density>
		<catalycity>1.0</catalycity>
		<specificHeatCapacity>
			<values>295.0,687.0;479.0,1174.0;580.0,1356.0;687.0,1490.0;810.0,1623.0;898.0,1689.0;995.0,1746.0;1083.0,1789.0;1183.0,1828.0;1275.0,1858.0;1612.0,1940.0;1953.0,2009.0;2207.0,2065.0;2446.0,2126.0;3600.0,2126.0;</values>
		</specificHeatCapacity>
		<meltingHeat>365000.0</meltingHeat>
		<meltingTemperature>3600.0</meltingTemperature>
		<emissivity>
			<values>295.0,0.85;3600.0,0.85;</values>
		</emissivity>
		<heatConductivity>
			<values>295.0,5.193;479.0,6.813;580.0,6.721;678.0,6.568;810.0,6.605;898.0,6.605;995.0,5.935;1083.0,5.73;1183.0,5.727;1275.0,5.985;1612.0,6.078;1953.0,5.69;2207.0,5.775;2446.0,5.268;3600.0,5.268;</values>
		</heatConductivity>
		<oxideActivationTemperature>0.0</oxideActivationTemperature>
		<oxideEmissivity>
			<values>50.0,0.8;</values>
		</oxideEmissivity>
		<oxideHeatOfFormation>0.0</oxideHeatOfFormation>
		<oxideReactionProbability>0.0</oxideReactionProbability>
	</metalMaterial>
	<metalMaterial>
		<name>drama-Copper</name>
		<density>8960.0</density>
		<catalycity>1.0</catalycity>
		<specificHeatCapacity>
			<values>0.0,252.0;100.0,252.0;200.0,356.0;300.0,385.0;400.0,399.0;500.0,408.0;600.0,417.0;700.0,425.0;800.0,433.0;900.0,442.0;1000.0,451.0;1100.0,464.0;1200.0,480.0;1300.0,506.0;1356.0,525.0;</values>
		</specificHeatCapacity>
		<meltingHeat>243000.0</meltingHeat>
		<meltingTemperature>1356.0</meltingTemperature>
		<emissivity>
			<values>50.0,0.6;</values>
		</emissivity>
		<heatConductivity>
			<values>200.0,413.0;293.0,393.0;373.0,384.0;473.0,380.0;573.0,376.5;650.0,363.0;750.0,357.0;850.0,351.0;950.0,344.0;1050.0,337.0;1150.0,331.0;1250.0,323.0;1356.0,323.0;</values>
		</heatConductivity>
		<oxideActivationTemperature>0.0</oxideActivationTemperature>
		<oxideEmissivity>
			<values>50.0,0.8;</values>
		</oxideEmissivity>
		<oxideHeatOfFormation>0.0</oxideHeatOfFormation>
		<oxideReactionProbability>0.0</oxideReactionProbability>
	</metalMaterial>
	<metalMaterial>
		<name>drama-El-Mat</name>
		<density>3000.0</density>
		<catalycity>1.0</catalycity>
		<specificHeatCapacity>
			<values>293.0,790.0;646.0,790.0;</values>
		</specificHeatCapacity>
		<meltingHeat>49000.0</meltingHeat>
		<meltingTemperature>646.0</meltingTemperature>
		<emissivity>
			<values>50.0,0.4;</values>
		</emissivity>
		<heatConductivity>
			<values>293.0,41.9;646.0,41.9;</values>
		</heatConductivity>
		<oxideActivationTemperature>0.0</oxideActivationTemperature>
		<oxideEmissivity>
			<values>50.0,0.8;</values>
		</oxideEmissivity>
		<oxideHeatOfFormation>0.0</oxideHeatOfFormation>
		<oxideReactionProbability>0.0</oxideReactionProbability>
	</metalMaterial>
	<metalMaterial>
		<name>drama-HC-AA7075</name>
		<density>450.0</density>
		<catalycity>1.0</catalycity>
		<specificHeatCapacity>
			<values>293.0,877.5;313.0,885.5;333.0,893.5;353.0,901.5;373.0,911.5;393.0,923.5;413.0,936.6;433.0,947.6;453.0,965.6;473.0,1002.6;493.0,1068.6;513.0,1106.6;533.0,1084.6;553.0,1049.6;573.0,1042.6;593.0,1079.6;613.0,1120.6;633.0,1159.6;653.0,1198.7;673.0,1233.7;693.0,1259.7;713.0,1257.7;733.0,1102.7;753.0,1069.7;773.0,1069.7;793.0,1077.7;813.0,1086.4;833.0,1096.1;850.0,1131.6;</values>
		</specificHeatCapacity>
		<meltingHeat>400000.0</meltingHeat>
		<meltingTemperature>850.0</meltingTemperature>
		<emissivity>
			<values>50.0,0.4;</values>
		</emissivity>
		<heatConductivity>
			<values>293.0,163.89;313.0,164.95;333.0,166.53;353.0,168.46;373.0,170.61;393.0,172.84;413.0,175.05;433.0,177.1;453.0,178.92;473.0,180.43;493.0,181.58;513.0,182.31;533.0,182.6;553.0,182.44;573.0,181.84;593.0,180.83;613.0,179.45;633.0,177.78;653.0,175.93;673.0,173.97;693.0,172.06;713.0,170.36;733.0,169.08;753.0,168.39;773.0,168.54;793.0,169.05;813.0,162.63;833.0,145.74;850.0,128.19;</values>
		</heatConductivity>
		<oxideActivationTemperature>0.0</oxideActivationTemperature>
		<oxideEmissivity>
			<values>50.0,0.8;</values>
		</oxideEmissivity>
		<oxideHeatOfFormation>0.0</oxideHeatOfFormation>
		<oxideReactionProbability>0.0</oxideReactionProbability>
	</metalMaterial>
	<metalMaterial>
		<name>drama-HC-CFRP-4ply</name>
		<density>450.0</density>
		<catalycity>1.0</catalycity>
		<specificHeatCapacity>
			<values>200.0,913.0;300.0,913.0;400.0,1183.0;500.0,1332.0;600.0,1458.0;700.0,1522.0;800.0,1580.0;890.0,1623.0;</values>
		</specificHeatCapacity>
		<meltingHeat>400000.0</meltingHeat>
		<meltingTemperature>890.0</meltingTemperature>
		<emissivity>
			<values>250.0,0.8;890.0,0.8;</values>
		</emissivity>
		<heatConductivity>
			<values>293.0,163.89;313.0,164.95;333.0,166.53;353.0,168.46;373.0,170.61;393.0,172.84;413.0,175.05;433.0,177.1;453.0,178.92;473.0,180.43;493.0,181.58;513.0,182.31;533.0,182.6;553.0,182.44;573.0,181.84;593.0,180.83;613.0,179.45;633.0,177.78;653.0,175.93;673.0,173.97;693.0,172.06;713.0,170.36;733.0,169.08;753.0,168.39;773.0,168.54;793.0,169.05;813.0,162.63;833.0,145.74;853.0,128.19;873.0,109.69;890.0,89.99;</values>
		</heatConductivity>
		<oxideActivationTemperature>0.0</oxideActivationTemperature>
		<oxideEmissivity>
			<values>50.0,0.8;</values>
		</oxideEmissivity>
		<oxideHeatOfFormation>0.0</oxideHeatOfFormation>
		<oxideReactionProbability>0.0</oxideReactionProbability>
	</metalMaterial>
	<metalMaterial>
		<name>drama-HC-CFRP-8ply</name>
		<density>450.0</density>
		<catalycity>1.0</catalycity>
		<specificHeatCapacity>
			<values>200.0,913.0;300.0,913.0;400.0,1183.0;500.0,1332.0;600.0,1458.0;700.0,1522.0;800.0,1580.0;890.0,1623.0;</values>
		</specificHeatCapacity>
		<meltingHeat>400000.0</meltingHeat>
		<meltingTemperature>930.0</meltingTemperature>
		<emissivity>
			<values>250.0,0.8;930.0,0.8;</values>
		</emissivity>
		<heatConductivity>
			<values>293.0,163.89;313.0,164.95;333.0,166.53;353.0,168.46;373.0,170.61;393.0,172.84;413.0,175.05;433.0,177.1;453.0,178.92;473.0,180.43;493.0,181.58;513.0,182.31;533.0,182.6;553.0,182.44;573.0,181.84;593.0,180.83;613.0,179.45;633.0,177.78;653.0,175.93;673.0,173.97;693.0,172.06;713.0,170.36;733.0,169.08;753.0,168.39;773.0,168.54;793.0,169.05;813.0,162.63;833.0,145.74;853.0,128.19;873.0,109.69;893.0,89.99;930.0,77.20739;</values>
		</heatConductivity>
		<oxideActivationTemperature>0.0</oxideActivationTemperature>
		<oxideEmissivity>
			<values>50.0,0.8;</values>
		</oxideEmissivity>
		<oxideHeatOfFormation>0.0</oxideHeatOfFormation>
		<oxideReactionProbability>0.0</oxideReactionProbability>
	</metalMaterial>
	<metalMaterial>
		<name>drama-HiperCo</name>
		<density>8120.0</density>
		<catalycity>1.0</catalycity>
		<specificHeatCapacity>
			<values>200.0,378.0;300.0,421.0;400.0,450.0;500.0,479.0;600.0,503.0;700.0,527.0;800.0,550.0;900.0,586.0;1000.0,628.0;1100.0,678.0;1200.0,733.0;1300.0,826.0;1400.0,750.0;1500.0,674.0;1600.0,650.0;1700.0,641.0;1770.0,645.0;</values>
		</specificHeatCapacity>
		<meltingHeat>275000.0</meltingHeat>
		<meltingTemperature>1753.0</meltingTemperature>
		<emissivity>
			<values>300.0,0.75;1750.0,0.75;1752.0,0.5;</values>
		</emissivity>
		<heatConductivity>
			<values>300.0,10.0;</values>
		</heatConductivity>
		<oxideActivationTemperature>0.0</oxideActivationTemperature>
		<oxideEmissivity>
			<values>50.0,0.8;</values>
		</oxideEmissivity>
		<oxideHeatOfFormation>0.0</oxideHeatOfFormation>
		<oxideReactionProbability>0.0</oxideReactionProbability>
	</metalMaterial>
	<metalMaterial>
		<name>drama-Inconel718</name>
		<density>8190.0</density>
		<catalycity>1.0</catalycity>
		<specificHeatCapacity>
			<values>139.0,340.0;273.0,420.0;473.0,480.0;573.0,502.0;673.0,510.0;873.0,548.0;973.0,586.0;1073.0,657.0;1630.0,657.0;</values>
		</specificHeatCapacity>
		<meltingHeat>309000.0</meltingHeat>
		<meltingTemperature>1630.0</meltingTemperature>
		<emissivity>
			<values>1000.0,0.2;1574.0,0.9;</values>
		</emissivity>
		<heatConductivity>
			<values>294.0,11.3;366.0,12.5;477.0,14.4;588.0,16.1;699.0,17.8;810.0,19.6;921.0,21.3;1033.0,23.2;1144.0,24.9;1255.0,26.8;1366.0,28.7;1630.0,28.7;</values>
		</heatConductivity>
		<oxideActivationTemperature>0.0</oxideActivationTemperature>
		<oxideEmissivity>
			<values>50.0,0.8;</values>
		</oxideEmissivity>
		<oxideHeatOfFormation>0.0</oxideHeatOfFormation>
		<oxideReactionProbability>0.0</oxideReactionProbability>
	</metalMaterial>
	<metalMaterial>
		<name>drama-Inermet</name>
		<density>17350.0</density>
		<catalycity>1.0</catalycity>
		<specificHeatCapacity>
			<values>300.0,149.0;373.0,166.0;473.0,187.0;673.0,233.0;873.0,286.0;1073.0,333.0;2708.0,333.0;</values>
		</specificHeatCapacity>
		<meltingHeat>189800.0</meltingHeat>
		<meltingTemperature>2708.0</meltingTemperature>
		<emissivity>
			<values>300.0,0.8;2708.0,0.8;</values>
		</emissivity>
		<heatConductivity>
			<values>300.0,141.4;373.0,147.2;473.0,152.4;673.0,159.0;873.0,169.1;1073.0,175.6;2708.0,175.6;</values>
		</heatConductivity>
		<oxideActivationTemperature>0.0</oxideActivationTemperature>
		<oxideEmissivity>
			<values>50.0,0.8;</values>
		</oxideEmissivity>
		<oxideHeatOfFormation>0.0</oxideHeatOfFormation>
		<oxideReactionProbability>0.0</oxideReactionProbability>
	</metalMaterial>
	<metalMaterial>
		<name>drama-Invar</name>
		<density>8050.0</density>
		<catalycity>1.0</catalycity>
		<specificHeatCapacity>
			<values>293.0,515.0;800.0,540.0;1200.0,590.0;1500.0,620.0;1700.0,630.0;</values>
		</specificHeatCapacity>
		<meltingHeat>274000.0</meltingHeat>
		<meltingTemperature>1700.0</meltingTemperature>
		<emissivity>
			<values>800.0,0.25;1150.0,0.75;1400.0,0.75;1450.0,0.7;</values>
		</emissivity>
		<heatConductivity>
			<values>123.0,8.9;273.0,12.82;423.0,15.44;573.0,18.06;773.0,19.63;873.0,21.2;1200.0,22.0;1700.0,22.0;</values>
		</heatConductivity>
		<oxideActivationTemperature>0.0</oxideActivationTemperature>
		<oxideEmissivity>
			<values>50.0,0.8;</values>
		</oxideEmissivity>
		<oxideHeatOfFormation>0.0</oxideHeatOfFormation>
		<oxideReactionProbability>0.0</oxideReactionProbability>
	</metalMaterial>
	<metalMaterial>
		<name>drama-Iron</name>
		<density>7870.0</density>
		<catalycity>0.4</catalycity>
		<specificHeatCapacity>
			<values>300.0,440.0;1808.0,440.0;</values>
		</specificHeatCapacity>
		<meltingHeat>272000.0</meltingHeat>
		<meltingTemperature>1808.0</meltingTemperature>
		<emissivity>
			<values>50.0,0.75;</values>
		</emissivity>
		<heatConductivity>
			<values>300.0,76.2;1808.0,76.2;</values>
		</heatConductivity>
		<oxideActivationTemperature>0.0</oxideActivationTemperature>
		<oxideEmissivity>
			<values>50.0,0.8;</values>
		</oxideEmissivity>
		<oxideHeatOfFormation>0.0</oxideHeatOfFormation>
		<oxideReactionProbability>0.0</oxideReactionProbability>
	</metalMaterial>
	<metalMaterial>
		<name>drama-SiC</name>
		<density>3159.5</density>
		<catalycity>1.0</catalycity>
		<specificHeatCapacity>
			<values>293.0,663.3;343.0,762.2;393.0,844.7;443.0,913.1;493.0,969.6;543.0,1016.0;593.0,1054.0;643.0,1085.1;693.0,1110.5;743.0,1131.5;793.0,1148.7;843.0,1163.2;893.0,1175.4;943.0,1185.9;993.0,1195.1;1043.0,1203.3;1093.0,1210.7;1143.0,1217.4;1193.0,1223.6;1243.0,1229.2;1293.0,1234.2;1343.0,1238.7;1393.0,1242.5;1443.0,1245.8;1493.0,1248.6;1543.0,1250.7;1593.0,1252.5;1643.0,1253.9;1693.0,1255.4;3100.0,1260.0;</values>
		</specificHeatCapacity>
		<meltingHeat>365000.0</meltingHeat>
		<meltingTemperature>3100.0</meltingTemperature>
		<emissivity>
			<values>50.0,0.85;</values>
		</emissivity>
		<heatConductivity>
			<values>293.0,176.98;343.0,152.61;393.0,134.19;443.0,120.63;493.0,110.44;543.0,102.43;593.0,95.77;643.0,89.96;693.0,84.71;743.0,79.88;793.0,75.38;843.0,71.17;893.0,67.25;943.0,63.59;993.0,60.2;1043.0,57.05;1093.0,54.15;1143.0,51.47;1193.0,49.0;1243.0,46.72;1293.0,44.62;1343.0,42.69;1393.0,40.9;1443.0,39.26;1493.0,37.74;1543.0,36.34;1593.0,35.05;1643.0,33.87;1693.0,32.79;3100.0,30.0;</values>
		</heatConductivity>
		<oxideActivationTemperature>0.0</oxideActivationTemperature>
		<oxideEmissivity>
			<values>50.0,0.8;</values>
		</oxideEmissivity>
		<oxideHeatOfFormation>0.0</oxideHeatOfFormation>
		<oxideReactionProbability>0.0</oxideReactionProbability>
	</metalMaterial>
	<metalMaterial>
		<name>drama-SolarPanel-Mat</name>
		<density>150.0</density>
		<catalycity>1.0</catalycity>
		<specificHeatCapacity>
			<values>293.0,877.5;313.0,885.5;333.0,893.5;353.0,901.5;373.0,911.5;393.0,923.5;413.0,936.6;433.0,947.6;453.0,965.6;473.0,1002.6;493.0,1068.6;513.0,1106.6;533.0,1084.6;553.0,1049.6;573.0,1042.6;593.0,1079.6;613.0,1120.6;633.0,1159.6;653.0,1198.7;673.0,1233.7;693.0,1259.7;713.0,1257.7;733.0,1102.7;753.0,1069.7;773.0,1069.7;793.0,1077.7;813.0,1086.4;833.0,1096.1;850.0,1131.6;</values>
		</specificHeatCapacity>
		<meltingHeat>400000.0</meltingHeat>
		<meltingTemperature>850.0</meltingTemperature>
		<emissivity>
			<values>50.0,0.4;</values>
		</emissivity>
		<heatConductivity>
			<values>293.0,163.89;313.0,164.95;333.0,166.53;353.0,168.46;373.0,170.61;393.0,172.84;413.0,175.05;433.0,177.1;453.0,178.92;473.0,180.43;493.0,181.58;513.0,182.31;533.0,182.6;553.0,182.44;573.0,181.84;593.0,180.83;613.0,179.45;633.0,177.78;653.0,175.93;673.0,173.97;693.0,172.06;713.0,170.36;733.0,169.08;753.0,168.39;773.0,168.54;793.0,169.05;813.0,162.63;833.0,145.74;850.0,128.19;</values>
		</heatConductivity>
		<oxideActivationTemperature>0.0</oxideActivationTemperature>
		<oxideEmissivity>
			<values>50.0,0.8;</values>
		</oxideEmissivity>
		<oxideHeatOfFormation>0.0</oxideHeatOfFormation>
		<oxideReactionProbability>0.0</oxideReactionProbability>
	</metalMaterial>
	<metalMaterial>
		<name>drama-TiAl6v4</name>
		<density>4417.0</density>
		<catalycity>0.1</catalycity>
		<specificHeatCapacity>
			<values>293.0,545.9;333.0,555.2;373.0,564.5;413.0,573.8;453.0,583.1;493.0,592.4;533.0,601.7;573.0,611.0;613.0,620.3;653.0,629.6;693.0,637.1;733.0,643.6;773.0,646.1;813.0,648.8;853.0,666.0;893.0,706.6;933.0,747.2;973.0,771.0;1013.0,787.0;1053.0,806.8;1093.0,846.9;1133.0,920.9;1173.0,1073.4;1213.0,1292.7;1253.0,1043.1;1293.0,679.3;1333.0,681.0;1373.0,688.8;1413.0,698.4;1453.0,708.2;1493.0,718.3;1533.0,728.7;1573.0,739.4;1613.0,750.5;1653.0,762.1;1693.0,774.1;1733.0,786.5;1773.0,799.5;1813.0,813.0;1853.0,827.1;1893.0,841.8;1905.0,846.4;</values>
		</specificHeatCapacity>
		<meltingHeat>337700.0</meltingHeat>
		<meltingTemperature>1905.0</meltingTemperature>
		<emissivity>
			<values>1000.0,0.25;1400.0,0.8;</values>
		</emissivity>
		<heatConductivity>
			<values>293.15,6.6896;333.0,7.129;373.0,7.581;413.0,8.042;453.0,8.514;493.0,8.996;533.0,9.487;573.0,9.986;613.0,10.493;653.0,11.007;693.0,11.528;733.0,12.056;773.0,12.589;813.0,13.127;853.0,13.669;893.0,14.216;933.0,14.766;973.0,15.319;1013.0,15.874;1053.0,16.431;1093.0,16.989;1133.0,17.548;1173.0,18.106;1213.0,18.664;1253.0,19.221;1293.0,19.777;1333.0,20.33;1373.0,20.881;1413.0,21.428;1453.0,21.971;1493.0,22.51;1533.0,23.044;1573.0,23.572;1613.0,24.094;1653.0,24.609;1693.0,25.117;1733.0,25.617;1773.0,26.109;1813.0,26.592;1853.0,27.066;1893.0,27.529;1933.0,27.982;1973.0,27.191;1978.15,27.0403;</values>
		</heatConductivity>
		<oxideActivationTemperature>0.0</oxideActivationTemperature>
		<oxideEmissivity>
			<values>50.0,0.8;</values>
		</oxideEmissivity>
		<oxideHeatOfFormation>0.0</oxideHeatOfFormation>
		<oxideReactionProbability>0.0</oxideReactionProbability>
	</metalMaterial>
	<metalMaterial>
		<name>drama-Tungsten</name>
		<density>19300.0</density>
		<catalycity>1.0</catalycity>
		<specificHeatCapacity>
			<values>50.0,133.0;300.0,134.0;1500.0,135.0;3673.0,135.0;</values>
		</specificHeatCapacity>
		<meltingHeat>192000.0</meltingHeat>
		<meltingTemperature>3673.0</meltingTemperature>
		<emissivity>
			<values>300.0,0.6;3673.0,0.5;</values>
		</emissivity>
		<heatConductivity>
			<values>200.0,173.0;400.0,142.0;600.0,129.8;800.0,125.6;1000.0,119.3;1200.0,116.0;1400.0,112.6;1600.0,108.8;1800.0,105.5;2000.0,102.9;3673.0,100.0;</values>
		</heatConductivity>
		<oxideActivationTemperature>0.0</oxideActivationTemperature>
		<oxideEmissivity>
			<values>50.0,0.8;</values>
		</oxideEmissivity>
		<oxideHeatOfFormation>0.0</oxideHeatOfFormation>
		<oxideReactionProbability>0.0</oxideReactionProbability>
	</metalMaterial>
	<CFRPMaterial>
		<name>drama-CFRP</name>
		<heatConductivityVirgin>
			<values>273.0,0.1;2500.0,0.15;</values>
		</heatConductivityVirgin>
		<emissivity>
			<values>200.0,0.997;600.0,0.99;800.0,0.977;1000.0,0.957;1500.0,0.879;2000.0,0.759;3000.0,0.759;</values>
		</emissivity>
		<compositionRatio>0.367</compositionRatio>
		<Char>
			<densityFibre>1800.0</densityFibre>
			<specificHeatCapacityFibre>
				<values>200.0,650.2;708.0,1570.8;718.0,1422.5;728.0,1433.1;2500.0,1577.3;</values>
			</specificHeatCapacityFibre>
			<heatConductivityChar>
				<values>200.0,0.0481;2000.0,0.0527;</values>
			</heatConductivityChar>
			<oxideHeatOfFormation>30300.0</oxideHeatOfFormation>
			<oxideActivationTemperature>1160.0</oxideActivationTemperature>
			<oxideReactionRate>1.65</oxideReactionRate>
		</Char>
		<Epoxy>
			<densityEpoxy>1210.0</densityEpoxy>
			<specificHeatCapacityEpoxy>
				<values>200.0,422.27;708.0,1832.15;718.0,1422.45;728.0,1433.06;</values>
			</specificHeatCapacityEpoxy>
			<specificHeatCapacityPyrolyzedGas>1675.0</specificHeatCapacityPyrolyzedGas>
			<heatPyrolysis>152000.0</heatPyrolysis>
			<pyroActivationEnergy>150500.0</pyroActivationEnergy>
			<pyroReactionRate>3.26000005E10</pyroReactionRate>
			<pyroReactionTerms>1</pyroReactionTerms>
			<blockingFactor>2.1</blockingFactor>
			<blowingFactor>10.4</blowingFactor>
		</Epoxy>
	</CFRPMaterial>
</materialList>
